Repository: PedroMMV/ANDRES-LOVERS

<div align="center">

# Interlub Grease Recommender

### Sistema Inteligente de Recomendación de Grasas Industriales
**Proyecto Académico | Tecnológico de Monterrey | Métodos Multivariados en Ciencia de Datos**

[Ir a la Aplicación](#inicio-rápido) | [Documentación](#documentación) | [Datasets](#datasets) | [Equipo](#autores)

</div>

---

## Descripción del Proyecto

Este proyecto desarrolla un **sistema de recomendación inteligente** para grasas lubricantes industriales de la empresa **Interlub**. Utilizando técnicas avanzadas de Machine Learning y análisis multivariado, el sistema permite:

- **Recomendar productos** similares basados en características técnicas
- **Analizar la competencia** mediante comparación de propiedades
- **Predecir propiedades** de grasas usando regresión lineal
- **Segmentar productos** en grupos mediante clustering K-Means
- **Reducir dimensionalidad** con análisis factorial para descubrir patrones

### Objetivos

1. Facilitar la selección de grasas industriales para clientes de Interlub
2. Identificar productos competitivos en el mercado
3. Aplicar métodos multivariados para análisis de datos de lubricantes
4.

## Datasets

El proyecto utiliza tres conjuntos de datos de grasas lubricantes:

| Dataset | Registros | Descripción |
|---------|-----------|-------------|
| `datos_grasas_Tec.csv` | ~50 | Catálogo de productos Interlub |
| `Grasas_Consolidado_Total.csv` | ~100 | Productos de la competencia |
| `datos_sinteticos_1200.csv` | 1,200 | Dataset expandido para entrenamiento de ML |

# Sistema de Recomendación de Grasas Industriales

## 📋 Descripción

Sistema completo de recomendación de grasas industriales que replica la funcionalidad del sistema de recomendación de películas, adaptado para trabajar con datos técnicos de lubricantes.

## 🚀 Características

El sistema implementa **5 métodos de recomendación**:

1. **Recomendador Simple**: Basado en completitud de datos técnicos
2. **Recomendador por Contenido**: Usa TF-IDF para encontrar grasas similares
3. **Filtrado por Rangos**: Búsqueda por propiedades técnicas específicas
4. **Búsqueda por Características**: Filtros combinados (aceite base, espesante, temperatura)
5. **Recomendador Híbrido**: Combina similitud de contenido con filtros numéricos

## 📦 Requisitos

```bash
pip install pandas numpy scikit-learn
```

## 💻 Uso

### Ejecución del Menú Interactivo

```bash
python recomendador_grasas.py
```

El sistema debe ejecutarse en el mismo directorio donde se encuentra el archivo `datos_grasas_Tec__1_.csv`

### Uso Programático

```python
from recomendador_grasas import RecomendadorGrasas

# Inicializar el recomendador
recomendador = RecomendadorGrasas('datos_grasas_Tec__1_.csv')

# Ejemplo 1: Buscar grasas similares
similares = recomendador.recomendar_por_contenido('Grasa_1', top_n=5)
print(similares)

# Ejemplo 2: Filtrar por temperatura
resultado = recomendador.recomendar_por_rango('temp_max', 100, 200, top_n=10)
print(resultado)

# Ejemplo 3: Búsqueda por características
grasas = recomendador.buscar_por_caracteristicas(
    aceite_base='Mineral',
    temp_min=-20,
    temp_max=150
)
print(grasas)

# Ejemplo 4: Recomendación híbrida
filtros = {
    'temp_max': (150, 250),
    'visc_40c': (200, 800)
}
hibrido = recomendador.recomendar_hibrido('Grasa_5', filtros_numericos=filtros)
print(hibrido)

# Ejemplo 5: Ver información detallada
recomendador.mostrar_info_grasa('Grasa_1')
```

## 🎯 Funcionalidades del Menú

### 1. Mostrar grasas más completas
Muestra las grasas con mayor cantidad de datos técnicos disponibles.

### 2. Buscar grasas similares
Encuentra grasas similares basándose en descripciones, aplicaciones y beneficios usando TF-IDF y similitud del coseno.

### 3. Filtrar por rango
Busca grasas dentro de un rango específico para cualquier propiedad técnica:
- Viscosidad a 40°C
- Penetración de cono
- Punto de gota
- Temperatura de servicio
- Y más...

### 4. Buscar por características
Combina múltiples filtros:
- Tipo de aceite base
- Tipo de espesante
- Rango de temperatura mínima
- Rango de temperatura máxima

### 5. Recomendación híbrida
Combina similitud de contenido con filtros técnicos personalizados para obtener recomendaciones altamente específicas.

### 6. Información detallada
Muestra toda la información técnica, aplicaciones y beneficios de una grasa específica.

### 7. Listar opciones
Muestra todas las opciones disponibles en el catálogo (aceites base, espesantes, rangos de temperatura).

## 📊 Estructura del Código

```
RecomendadorGrasas
├── __init__()              # Inicialización y carga de datos
├── recomendar_por_popularidad()    # Recomendador simple
├── recomendar_por_contenido()      # Basado en TF-IDF
├── recomendar_por_rango()          # Filtrado numérico
├── buscar_por_caracteristicas()    # Búsqueda combinada
├── recomendar_hibrido()            # Sistema híbrido
├── mostrar_info_grasa()            # Información detallada
└── listar_opciones()               # Opciones del catálogo
```

File: app/modelos/recomendador/Grasas_Consolidado_Total.csv
codigoGrasa,Grado NLGI Consistencia,Viscosidad del Aceite Base a 40°C. cSt,Viscosidad a 100°C. cSt,Indice de Carga-Desgaste,"Carga Timken Ok, lb","Punto de Gota, °C","Punto de Soldadura Cuatro Bolas, kgf","Desgaste Cuatro Bolas, mm","Resistencia al Lavado por Agua a 80°C, %",Corrosión al Cobre,Espesante,Aceite Base,"Temperatura de Servicio °C, min","Temperatura de Servicio °C, max",Color,Textura,"Contenido de Disulfuro de Molibdeno, %",Indice de Viscosidad,"Punto de Inflamación, °C","Punto de Fluidez, °C","Ventómetro Lincoln, psig",descripcion,beneficios,aplicaciones,"Penetración de Cono a 25°C, 0.1mm",Temperatura de Pico (corto plazo) °C,"Estabilidad Mecánica, %",Bombeabilidad,Descripcion,Beneficios,Aplicaciones,Color Visual,"Ensayo de Vida en Rodamiento (1000 rpm, 160°C)",Torque a Baja Temperatura (-40°C),Designación DIN,"Penetración tras 104 golpes, 0.1mm","Ensayo Corrosión Niebla Salina, horas",Prevencion a la Corrosion,"Separacion del Aceite, %",Norma de Calidad,Ensayo Cuatro Bolas ASTM D-2266,"Penetración en Reposo, 0.1mm",Resistencia al Agua (DIN 51 807 T1),Densidad
Starplex EP 1 M3,1.0,220,19.0,72.0,50.0,245,400.0,0.43,30.0,1a,Complejo de Litio,ISO 220,-40.0,177.0,Gris/negro,"Suave, grasosa",3.0,97.0,274.0,-12.0,200/450/1250,Grasa EP avanzada con 3% de molibdeno para aplicaciones de carga pesada.,"Alta capacidad de carga, resistencia al agua, estabilidad térmica y protección anticorrosiva.","Camiones de carretera, vehículos todoterreno ligeros, maquinaria agrícola e industrial.",,,,,,,,,,,,,,,,,,,,
Starplex EP 2 M3,2.0,220,19.0,72.0,50.0,255,400.0,0.43,20.0,1a,Complejo de Litio,ISO 220,-40.0,177.0,Gris/negro,"Suave, grasosa",3.0,97.0,274.0,-12.0,250/700/1400,Grasa de presión extrema para vehículos y equipos de carretera o todoterreno.,Excelente estabilidad a alta temperatura y resistencia al desgaste en condiciones extremas.,"Sistemas de engrase centralizado, rodamientos y cojinetes de bolas en servicio severo.",,,,,,,,,,,,,,,,,,,,
Starplex EP 00,0.0,220,,50.0,50.0,132,315.0,0.45,,1b,Complejo de Litio,ISO 220,-40.0,132.0,Rojo,Pegajosa,,97.0,274.0,,,Grasa semilíquida EP para sistemas de lubricación centralizada.,Alta protección contra desgaste y buena adhesión en condiciones severas.,Lubricación centralizada y aplicaciones de engranajes cerrados.,,,,,,,,,,,,,,,,,,,,
Starplex EP 0,0.0,220,,50.0,50.0,235,315.0,0.45,,1b,Complejo de Litio,ISO 220,-40.0,132.0,Rojo,Pegajosa,,97.0,274.0,,,Grasa de consistencia suave EP para lubricación general en equipos móviles.,Excelente bombeabilidad y resistencia al desgaste en bajas temperaturas.,"Equipos agrícolas, forestales y de servicio público.",,,,,,,,,,,,,,,,,,,,
Starplex EP 2,2.0,220,,50.0,50.0,255,315.0,0.45,,1b,Complejo de Litio,ISO 220,-40.0,177.0,Rojo,Pegajosa,,97.0,274.0,,,Grasa EP de alto rendimiento para servicio severo en rodamientos y chasis.,"Excelente protección contra la corrosión y la oxidación, con buena resistencia al agua.","Rodamientos de automóviles, camiones y maquinaria pesada.",,,,,,,,,,,,,,,,,,,,
ANDEROL FGCS-2,2.0,95,,,,318,4000.0,,0.3,,Complejo de Sulfonato de Calcio,Aceite Blanco (White Oil),-20.0,160.0,Tan,Homogénea,,,,,,,,,265 - 295,200.0,,,Grasa grado alimenticio de complejo sulfonato de calcio con alta estabilidad mecánica y excelente resistencia a la corrosión.,"Excelente estabilidad mecánica y térmica, alta capacidad de carga, resistencia al lavado por agua y contacto incidental con alimentos (H1).","Aplicaciones de servicio pesado en la industria alimentaria, embotellado, cárnica y farmacéutica.",Marrón claro,180 horas,11.0 Nm,KP 2 U-40,,,,,,,,,
ULTRAPLEX MCS 1,1.0,460,,,,>300,620.0,0.31,18.0,1a,Complejo de Sulfonato de Calcio,Aceite mineral de alta viscosidad,-20.0,180.0,Ámbar anaranjada transparente,"Homogénea, adherente",,,,,,,,,320,,,,"Grasa de sulfonato de calcio reforzada con aditivos EP, excelente capacidad anticorrosiva y de extrema presión.","Alta estabilidad mecánica, gran resistencia al agua, elevada adherencia y protección a altas cargas.","Cojinetes, engranajes abiertos, reductores, cables, componentes mecánicos en minería, cementeras y siderurgia.",,,,,333.0,>1000,Pasa,0.12,ISO-L-XBEIB 1,0.31 mm,,,
ULTRAPLEX MCS 2,2.0,460,,,,>300,620.0,0.31,11.0,1a,Complejo de Sulfonato de Calcio,Aceite mineral de alta viscosidad,-20.0,180.0,Ámbar anaranjada transparente,"Homogénea, adherente",,,,,,,,,285,,,,Grasa con espesante complejo de sulfonato de calcio y alta resistencia a la corrosión y al lavado por agua.,"Excelente capacidad de carga, adherencia, estabilidad térmica y resistencia al envejecimiento.","Lubricación de maquinaria industrial pesada, engranajes, reductores, acoplamientos y cables.",,,,,295.0,>1000,Pasa,0.08,ISO-L-XBEIB 2,0.31 mm,,,
Delo Grease EP 00,0.0,226,20.7,,50.0,,315.0,0.45,,1b,Complejo de Litio,ISO 220,-40.0,132.0,Azul,Adherente (Tacky),,107.0,274.0,,,,,,,,,,"Grasa de presión extrema para uso en carretera y todoterreno, diseñada para cargas pesadas y condiciones severas.","Alta estabilidad térmica, excelente resistencia a la corrosión, gran capacidad de carga y buena bombeabilidad.","Lubricación de chasis, rodamientos, sistemas automáticos de engrase centralizado y ejes de pivote.",,,,,,,Pasa,,,,,,
Delo Grease EP 0,0.0,226,20.7,,50.0,235.0,315.0,0.45,15.0,1b,Complejo de Litio,ISO 220,-40.0,132.0,Azul,Adherente (Tacky),,107.0,274.0,,,,,,,,,,"Grasa EP para aplicaciones ligeras todoterreno y vehículos medianos, con excelente resistencia al agua y estabilidad mecánica.","Excelente protección anticorrosiva, alta capacidad de carga y buena adhesividad en condiciones húmedas.","Vehículos agrícolas, forestales y de servicios públicos; engrase centralizado y cojinetes expuestos.",,,,,,,Pasa,5.0,,,,,
Delo Grease EP 1,1.0,226,20.7,,50.0,245.0,315.0,0.45,10.0,1b,Complejo de Litio,ISO 220,-40.0,177.0,Azul,Adherente (Tacky),,107.0,274.0,,,,,,,,,,Grasa EP avanzada con espesante de litio complejado para alta estabilidad térmica y rendimiento en condiciones extremas.,"Protección excepcional contra desgaste y corrosión, adecuada para sistemas automáticos de engrase.","Camiones pesados, autobuses, rodamientos de alta temperatura y maquinaria de construcción ligera.",,,,,,,Pasa,5.0,,,,,
Delo Grease EP 2,2.0,226,20.7,,50.0,255.0,315.0,0.45,5.0,1b,Complejo de Litio,ISO 220,-40.0,177.0,Azul,Adherente (Tacky),,107.0,274.0,,,,,,,,,,"Grasa EP de alta calidad para rodamientos, chasis y componentes expuestos a cargas extremas.","Cumple con NLGI GC-LB, proporciona excelente estabilidad térmica, resistencia al agua y protección anticorrosiva.","Camiones de carga, maquinaria industrial, quintas ruedas, bujes y componentes de freno.",,,,,,,Pasa,5.0,,,,,
ELKALUB GLS 163,,100,,,,250,,,,Grado 1 (DIN 51 811-1-100),Orgánico sintético con PTFE,Aceite mineral parcialmente sintético,,,Verde,"Fibra corta, tixotrópica y flexible",,,,,,,,,290,,,,Grasa especial tixotrópica verde de alta pureza y excelente resistencia a la presión y al agua. Genera bisulfuro de molibdeno bajo alta temperatura.,"Alta resistencia al agua, comportamiento tixotrópico, buena bombeabilidad y excelente protección en cojinetes con sellado deficiente.","Husillos, asientos de pinzas, cojinetes lentos o rápidos según sellado; mecanismos con oscilaciones pequeñas y continuas.",,,,,,,Pasa,<1,,,180-200,0/40 y 0/90,0.92 - 0.93
