Repository: PedroMMV/ANDRES-LOVERS

<div align="center">

# Interlub Grease Recommender

### Sistema Inteligente de Recomendación de Grasas Industriales
**Proyecto Académico | Tecnológico de Monterrey | Métodos Multivariados en Ciencia de Datos**

[Ir a la Aplicación](#inicio-rápido) | [Documentación](#documentación) | [Datasets](#datasets) | [Equipo](#autores)

</div>

---

## Descripción del Proyecto

Este proyecto desarrolla un **sistema de recomendación inteligente** para grasas lubricantes industriales de la empresa **Interlub**. Utilizando técnicas avanzadas de Machine Learning y análisis multivariado, el sistema permite:

- **Recomendar productos** similares basados en características técnicas
- **Analizar la competencia** mediante comparación de propiedades
- **Predecir propiedades** de grasas usando regresión lineal
- **Segmentar productos** en grupos mediante clustering K-Means
- **Reducir dimensionalidad** con análisis factorial para descubrir patrones

### Objetivos

1. Facilitar la selección de grasas industriales para clientes de Interlub
2. Identificar productos competitivos en el mercado
3. Aplicar métodos multivariados para análisis de datos de lubricantes
4. Desarrollar una interfaz web moderna y funcional

---

## Métodos Multivariados Implementados

| Método | Descripción | Aplicación |
|--------|-------------|------------|
| **TF-IDF + Similitud Coseno** | Vectorización de texto y cálculo de similitud | Recomendación por contenido textual |
| **Regresión Lineal Múltiple** | Predicción de variables continuas | Estimar propiedades faltantes |
| **K-Means Clustering** | Agrupamiento no supervisado | Segmentación de productos |
| **Análisis Factorial** | Reducción de dimensionalidad | Identificar factores latentes |
| **Distancia Euclidiana** | Métrica de similitud numérica | Encontrar productos cercanos |

---

## Estructura del Repositorio

```
ANDRES-LOVERS/
|
+-- app/                             # Aplicación web completa
|   +-- backend/                     # API REST con FastAPI
|   +-- src/                         # Frontend React + TypeScript
|   +-- modelos/                     # Clases de ML en Python
|   |   +-- recomendador/            # Recomendador por similitud coseno
|   |   +-- regresor/                # Regresión lineal
|   |   +-- cluster/                 # Clustering K-Means
|   |   +-- factorial/               # Análisis factorial
|   +-- public/data/                 # Datasets
|   +-- README.md                    # Documentación de la app
|
+-- notebooks/                       # Jupyter notebooks de análisis
|
+-- config.yml                       # Configuración de conda
+-- README.md                        # Este archivo
```

---

## Datasets

El proyecto utiliza tres conjuntos de datos de grasas lubricantes:

| Dataset | Registros | Descripción |
|---------|-----------|-------------|
| `datos_grasas_Tec.csv` | ~50 | Catálogo de productos Interlub |
| `Grasas_Consolidado_Total.csv` | ~100 | Productos de la competencia |
| `datos_sinteticos_1200.csv` | 1,200 | Dataset expandido para entrenamiento de ML |

### Variables Principales

- **Categóricas**: Aceite Base, Espesante, Color, Textura
- **Numéricas**: Grado NLGI, Viscosidad 40°C, Punto de Gota, Penetración, Soldadura 4 Bolas, Temperatura Mín/Máx
- **Textuales**: Descripción, Aplicaciones, Beneficios

---

## Inicio Rápido

### Requisitos

- **Node.js** 18+ y npm
- **Python** 3.10+
- **Git**

### Instalación

```bash

# 1. Clonar el repositorio
git clone https://github.com/yosebitasgg/ANDRES-LOVERS.git
cd ANDRES-LOVERS

# 2. Ir a la carpeta de la aplicación
cd app

### Ejecutar la Aplicación

```bash

# Opción 1: Usar el panel de control (Windows)
cd app
app.bat

# Opción 2: Iniciar manualmente

# Terminal 1 - Backend
cd app/backend
python main.py

# Terminal 2 - Frontend
cd app
npm run dev
```

### URLs

| Servicio | URL |
|----------|-----|
| **Frontend** | http://localhost:5173 |
| **Backend API** | http://localhost:8000 |
| **Swagger Docs** | http://localhost:8000/docs |

---

## Documentación

La documentación completa de la aplicación web se encuentra en:

**[app/README.md](./app/README.md)**

Incluye:
- Descripción detallada de cada página
- Todos los endpoints de la API
- Guía de desarrollo
- Solución de problemas

---

## Configuración del Entorno Conda (Opcional)

Para usar notebooks de Jupyter con el entorno de conda:

```bash

# Crear entorno
conda env create -f config.yml

# Activar entorno
conda activate mv-tec

# Instalar kernel de Jupyter
conda develop .
```

Para actualizar el entorno:
```bash
conda env update --file config.yml --prune
```

---

## Stack Tecnológico

<table>
<tr>
<td align="center" width="50%">

### Frontend
</td>
<td align="center" width="50%">

### Backend
</td>
</tr>
</table>

---

## Autores

<div align="center">

| Matrícula | Nombre |
|:---------:|--------|
| A01612830 | Yoseba Michel Mireles Ahumada |
| A00573182 | Barush Caliel Copado Luna |
| A01741569 | Pedro Manuel Montes Valle |

File: data/fichasbien/COGELSA_ULTRAPLEX_MCS.csv
codigoGrasa,Grado NLGI Consistencia,Espesante,Color,Aceite Base,Viscosidad del Aceite Base a 40°C. cSt,"Penetración de Cono a 25°C, 0.1mm","Penetración tras 104 golpes, 0.1mm","Punto de Gota, °C","Desgaste Cuatro Bolas, mm","Punto de Soldadura Cuatro Bolas, kgf","Resistencia al Lavado por Agua a 80°C, %","Ensayo Corrosión Niebla Salina, horas",Prevencion a la Corrosion,Corrosión al Cobre,"Separacion del Aceite, %","Temperatura de Servicio °C, min","Temperatura de Servicio °C, max",Indice de Viscosidad,Descripcion,Beneficios,Aplicaciones,Textura,Norma de Calidad,Ensayo Cuatro Bolas ASTM D-2266
ULTRAPLEX MCS 1,1,Complejo de Sulfonato de Calcio,Ámbar anaranjada transparente,Aceite mineral de alta viscosidad,460,320,333,>300,0.31,620,18,>1000,Pasa,1a,0.12,-20,180,,"Grasa de sulfonato de calcio reforzada con aditivos EP, excelente capacidad anticorrosiva y de extrema presión.","Alta estabilidad mecánica, gran resistencia al agua, elevada adherencia y protección a altas cargas.","Cojinetes, engranajes abiertos, reductores, cables, componentes mecánicos en minería, cementeras y siderurgia.","Homogénea, adherente",ISO-L-XBEIB 1,0.31 mm
ULTRAPLEX MCS 2,2,Complejo de Sulfonato de Calcio,Ámbar anaranjada transparente,Aceite mineral de alta viscosidad,460,285,295,>300,0.31,620,11,>1000,Pasa,1a,0.08,-20,180,,Grasa con espesante complejo de sulfonato de calcio y alta resistencia a la corrosión y al lavado por agua.,"Excelente capacidad de carga, adherencia, estabilidad térmica y resistencia al envejecimiento.","Lubricación de maquinaria industrial pesada, engranajes, reductores, acoplamientos y cables.","Homogénea, adherente",ISO-L-XBEIB 2,0.31 mm

File: data/fichasbien/Grasas_Comunes_con_Original_Ordenado.csv
codigoGrasa,Grado NLGI Consistencia,Aceite Base,Espesante,Viscosidad del Aceite Base a 40°C. cSt,"Punto de Gota, °C","Punto de Soldadura Cuatro Bolas, kgf","Desgaste Cuatro Bolas, mm",Corrosión al Cobre,"Temperatura de Servicio °C, min","Temperatura de Servicio °C, max"
Starplex EP 1 M3,1.0,ISO 220,Complejo de Litio,220,245,400.0,0.43,1a,-40.0,177.0
Starplex EP 2 M3,2.0,ISO 220,Complejo de Litio,220,255,400.0,0.43,1a,-40.0,177.0
Starplex EP 00,0.0,ISO 220,Complejo de Litio,220,132,315.0,0.45,1b,-40.0,132.0
Starplex EP 0,0.0,ISO 220,Complejo de Litio,220,235,315.0,0.45,1b,-40.0,132.0
Starplex EP 2,2.0,ISO 220,Complejo de Litio,220,255,315.0,0.45,1b,-40.0,177.0
ANDEROL FGCS-2,2.0,Aceite Blanco (White Oil),Complejo de Sulfonato de Calcio,95,318,4000.0,,,-20.0,160.0
ULTRAPLEX MCS 1,1.0,Aceite mineral de alta viscosidad,Complejo de Sulfonato de Calcio,460,>300,620.0,0.31,1a,-20.0,180.0
ULTRAPLEX MCS 2,2.0,Aceite mineral de alta viscosidad,Complejo de Sulfonato de Calcio,460,>300,620.0,0.31,1a,-20.0,180.0
Delo Grease EP 00,0.0,ISO 220,Complejo de Litio,226,,315.0,0.45,1b,-40.0,132.0
Delo Grease EP 0,0.0,ISO 220,Complejo de Litio,226,235.0,315.0,0.45,1b,-40.0,132.0
Delo Grease EP 1,1.0,ISO 220,Complejo de Litio,226,245.0,315.0,0.45,1b,-40.0,177.0
Delo Grease EP 2,2.0,ISO 220,Complejo de Litio,226,255.0,315.0,0.45,1b,-40.0,177.0
ELKALUB GLS 163,,Aceite mineral parcialmente sintético,Orgánico sintético con PTFE,100,250,,,Grado 1 (DIN 51 811-1-100),,
